Repository: Butch78/green-wind

# Green Wind

Green Wind is an example of a ETL tool that can extract the information from semi-structed data (JSON) to store it in a Postgres Database. We are then able to connect to the PostgresDB instance with a Jupyter Notebook to explore the data in the ```notebooks/battery_data_analysis.ipynb``` notebook.

This application also looks into creating a Digital Twin of a battery to identify the health of the battery and predict the remaining useful life of the battery. This is done in the ```notebooks/battery_data_analysis.ipynb``` notebook. The data is extracted from the csv files in ```data/raw/*``` The source of the Data and Data Science code is from here:
https://github.com/Duvey314/austin-green-energy-predictor

Here is an example of some unstructered data that we will be working with, in this example you can post this data to the API endpoint ```localhost:8000/battery_data```


```json
{
  "battery_id": "B123456789",
  "manufacturer": "GreenPowerTech",
  "model": "GPT-5000",
  "capacity": {
    "current_capacity": "4000 kWh",
    "design_capacity": "5000 kWh",
    "remaining_capacity": "3500 kWh"
  },
  "voltage": {
    "terminal_voltage": "480 V",
    "operating_voltage": "450-500 V",
    "charging_voltage": "460 V"
  },
  "temperature": {
    "internal_temperature": "35°C",
    "external_temperature": "30°C",
    "operating_temperature_range": "20-40°C"
  },
  "current": {
    "charging_current": "100 A",
    "discharging_current": "95 A",
    "operating_current_range": "80-110 A"
  },
  "status": {
    "state_of_charge": "70%",
    "health_status": "Good",
    "operational_status": "Active",
    "faults": [
      {
        "fault_id": "F123",
        "fault_description": "Overtemperature warning",
        "fault_timestamp": "2023-12-21T09:00:00Z"
      },
      {
        "fault_id": "F124",
        "fault_description": "Low voltage alert",
        "fault_timestamp": "2023-12-21T09:00:00Z"
      }
    ]
  },
  "energy_throughput": {
    "total_energy_delivered": "2000 kWh",
    "total_energy_charged": "1800 kWh"
  },
  "maintenance": {
    "last_maintenance_date": "2023-12-20",
    "next_maintenance_due": "2024-06-20",
    "maintenance_actions": [
      {
        "action_id": "M123",
        "action_description": "Replace cooling fan",
        "action_status": "Completed"
      },
      {
        "action_id": "M124",
        "action_description": "Inspect insulation",
        "action_status": "Pending"
      }
    ]
  },
  "environmental_conditions": {
    "ambient_temperature": "28°C",
    "humidity": "60%",
    "altitude": "500 meters",
    "pressure": "1 atm"
  },
  "operational_parameters": {
    "charge_cycles": "150",
    "discharge_cycles": "140",
    "max_continuous_discharge_rate": "120 A",
    "max_continuous_charge_rate": "110 A"
  },
  "timestamp": "2023-12-21T10:00:00Z"
}
```
This application will take in this data and store it in a PostgresDB instance in the following schema:
In a real world application we could stream this data from a MQTT broker into a MySQL instance similar to [Zendesk's Solution.](https://www.infoq.com/news/2023/12/zendesk-dynamodb-mysql-s3-cost/)


Then we could use a tool like Apache Airflow to schedule a job to extract with the data from the MySQL instance and use Apache Spark to process the data and store it store it in a Data Lake such as AWS S3. Then we could use a tool like AWS Glue to transform the data and store it in a Data Warehouse such as AWS Redshift for large scale analytics.

### Option 1: Github Codespaces (devcontainer) - Automatic Dev Environment

To get started, create a codespace for this repository by clicking this 👇
A selection menu will open allowing you to create a Codespace. After create a Codespace it  will open in a web-based version of Visual Studio Code. The [dev container](.devcontainer/devcontainer.json) is fully configured with software needed for this project along with added development vscode extensions such as [Jupyter Notebook](https://marketplace.visualstudio.com/items?itemName=ms-toolsai.jupyter), Python, and Docker.

It should Automatically build the application and install the using the poetry package manager. if not run the following command in the terminal:

```bash
poetry shell

poetry install
```

### Option 2: Local Machine

This repository can be [used locally](https://code.visualstudio.com/docs/devcontainers/tutorial) on a system running Visual Studio Code and Docker, or in a remote cloud based [Codespaces](https://github.com/features/codespaces) environment as shown in Option 1.

1. Ensure you have Docker installed on your local machine, if not follow the instructions here: <https://docs.docker.com/get-docker/>

2. Clone the repository to your local machine
   ```git clone https://github.com/Butch78/green-wind.git```

3. After you open the root project in Vscode, the following pop-up should appear. Click "Reopen in Container"

File: data/processed/processed_cell_conditions.csv
barcode,dataset,batch_date,cycle_life,charging_policy,c1,percent,c2
EL150800460514,Prim. Test,12/05/2017,1852,3.6C(80%)-3.6C,3.60,80,3.6
EL150800460486,Train,12/05/2017,2160,3.6C(80%)-3.6C,3.60,80,3.6
EL150800460623,Prim. Test,12/05/2017,2237,3.6C(80%)-3.6C,3.60,80,3.6
EL150800464977,Train,12/05/2017,1434,4C(80%)-4C,4.00,80,4
EL150800464865,Prim. Test,12/05/2017,1709,4C(80%)-4C,4.00,80,4
EL150800464883,Train,12/05/2017,1074,4.4C(80%)-4.4C,4.40,80,4.4
EL150800463886,Prim. Test,12/05/2017,636,4.8C(80%)-4.8C,4.80,80,4.8
EL150800465027,Train,12/05/2017,870,4.8C(80%)-4.8C,4.80,80,4.8
EL150800460468,Prim. Test,12/05/2017,1054,5.4C(40%)-3.6C,5.40,40,3.6
EL150800463882,Train,12/05/2017,788,5.4C(40%)-3.6C,5.40,40,3.6
EL150800463838,Prim. Test,12/05/2017,880,5.4C(50%)-3C,5.40,50,3
EL150800453113,Train,12/05/2017,719,5.4C(50%)-3C,5.40,50,3
EL150800460653,Prim. Test,12/05/2017,862,5.4C(50%)-3.6C,5.40,50,3.6
EL150800460522,Train,12/05/2017,857,5.4C(50%)-3.6C,5.40,50,3.6
EL150800453240,Prim. Test,12/05/2017,691,5.4C(60%)-3C,5.40,60,3
EL150800464881,Train,12/05/2017,788,5.4C(60%)-3C,5.40,60,3
EL150800464002,Prim. Test,12/05/2017,534,5.4C(60%)-3.6C,5.40,60,3.6
EL150800463871,Train,12/05/2017,559,5.4C(60%)-3.6C,5.40,60,3.6
EL150800460477,Prim. Test,12/05/2017,1014,5.4C(70%)-3C,5.40,70,3
EL150800460630,Train,12/05/2017,1017,5.4C(70%)-3C,5.40,70,3
EL150800460617,Prim. Test,12/05/2017,854,5.4C(80%)-5.4C,5.40,80,5.4
EL150800460659,Train,12/05/2017,870,5.4C(80%)-5.4C,5.40,80,5.4
EL150800463198,Prim. Test,12/05/2017,842,6C(30%)-3.6C,6.00,30,3.6
EL150800460507,Train,12/05/2017,860,6C(30%)-3.6C,6.00,30,3.6
EL150800460644,Prim. Test,12/05/2017,917,6C(40%)-3C,6.00,40,3
EL150800460615,Train,12/05/2017,709,6C(40%)-3C,6.00,40,3
EL150800460481,Prim. Test,12/05/2017,876,6C(40%)-3.6C,6.00,40,3.6
EL150800460640,Train,12/05/2017,731,6C(40%)-3.6C,6.00,40,3.6
EL150800460436,Prim. Test,12/05/2017,757,6C(50%)-3C,6.00,50,3
EL150800460525,Train,12/05/2017,742,6C(50%)-3C,6.00,50,3
EL150800460622,Prim. Test,12/05/2017,703,6C(50%)-3.6C,6.00,50,3.6
EL150800460506,Train,12/05/2017,704,6C(50%)-3.6C,6.00,50,3.6
EL150800460601,Prim. Test,12/05/2017,648,6C(60%)-3C,6.00,60,3
EL150800453773,Train,12/05/2017,617,6C(60%)-3C,6.00,60,3
EL150800460642,Prim. Test,12/05/2017,625,7C(30%)-3.6C,7.00,30,3.6
EL150800463229,Train,12/05/2017,966,7C(30%)-3.6C,7.00,30,3.6
EL150800460647,Prim. Test,12/05/2017,1051,7C(40%)-3C,7.00,40,3
EL150800460618,Train,12/05/2017,702,7C(40%)-3C,7.00,40,3
EL150800460636,Prim. Test,12/05/2017,651,7C(40%)-3.6C,7.00,40,3.6
EL150800460485,Train,12/05/2017,616,7C(40%)-3.6C,7.00,40,3.6
EL150800460656,Prim. Test,12/05/2017,599,8C(15%)-3.6C,8.00,15,3.6
EL150800460518,Train,30/06/2017,300,1C(4%)-6C,1.00,4,6
EL150800460605,Prim. Test,30/06/2017,148,2C(10%)-6C,2.00,10,6
EL150800460602,Train,30/06/2017,438,2C(2%)-5C,2.00,2,5
EL150800460673,Prim. Test,30/06/2017,335,2C(7%)-5.5C,2.00,7,5.5
EL150800460655,Train,30/06/2017,444,3.6C(22%)-5.5C,3.60,22,5.5
EL150800460635,Prim. Test,30/06/2017,480,3.6C(2%)-4.85C,3.60,2,4.85
EL150800460634,Train,30/06/2017,511,3.6C(30%)-6C,3.60,30,6
EL150800460451,Prim. Test,30/06/2017,561,3.6C(9%)-5C,3.60,9,5
EL150800460466,Train,30/06/2017,477,4C(13%)-5C,4.00,13,5
EL150800460510,Prim. Test,30/06/2017,458,4C(31%)-5C,4.00,31,5
EL150800463208,Train,30/06/2017,483,4C(40%)-6C,4.00,40,6
EL150800460449,Prim. Test,30/06/2017,485,4C(4%)-4.85C,4.00,4,4.85
EL150800460478,Train,30/06/2017,494,4.4C(24%)-5C,4.40,24,5
EL150800460480,Prim. Test,30/06/2017,487,4.4C(47%)-5.5C,4.40,47,5.5
EL150800440551,Train,30/06/2017,461,4.4C(55%)-6C,4.40,55,6
EL150800460652,Prim. Test,30/06/2017,502,4.4C(8%)-4.85C,4.40,8,4.85
EL150800460603,Train,30/06/2017,489,4.65C(19%)-4.85C,4.65,19,4.85
EL150800463245,Prim. Test,30/06/2017,513,4.65C(44%)-5C,4.65,44,5
EL150800460501,Train,30/06/2017,527,4.65C(69%)-6C,4.65,69,6
EL150800460597,Prim. Test,30/06/2017,495,4.8C(80%)-4.8C,4.80,80,4.8
EL150800460611,Train,30/06/2017,461,4.8C(80%)-4.8C,4.80,80,4.8
EL150800460596,Prim. Test,30/06/2017,471,4.8C(80%)-4.8C,4.80,80,4.8
EL150800460614,Train,30/06/2017,468,4.9C(27%)-4.75C,4.90,27,4.75
EL150800460610,Prim. Test,30/06/2017,509,4.9C(61%)-4.5C,4.90,61,4.5
EL150800460604,Train,30/06/2017,498,4.9C(69%)-4.25C,4.90,69,4.25
EL150800460527,Prim. Test,30/06/2017,481,5.2C(10%)-4.75C,5.20,10,4.75
EL150800460608,Train,30/06/2017,492,5.2C(37%)-4.5C,5.20,37,4.5
EL150800460631,Prim. Test,30/06/2017,519,5.2C(50%)-4.25C,5.20,50,4.25
EL150800460641,Train,30/06/2017,520,5.2C(58%)-4C,5.20,58,4
EL150800460492,Prim. Test,30/06/2017,499,5.2C(66%)-3.5C,5.20,66,3.5
EL150800460628,Train,30/06/2017,463,5.2C(71%)-3C,5.20,71,3
EL150800460528,Prim. Test,30/06/2017,535,5.6C(25%)-4.5C,5.60,25,4.5
EL150800460511,Train,30/06/2017,478,5.6C(38%)-4.25C,5.60,38,4.25
EL150800460649,Prim. Test,30/06/2017,465,5.6C(47%)-4C,5.60,47,4
EL150800460627,Train,30/06/2017,459,5.6C(58%)-3.5C,5.60,58,3.5
EL150800460526,Prim. Test,30/06/2017,499,5.6C(5%)-4.75C,5.60,5,4.75
EL150800460513,Train,30/06/2017,429,5.6C(65%)-3C,5.60,65,3
EL150800460473,Prim. Test,30/06/2017,466,6C(20%)-4.5C,6.00,20,4.5
EL150800460498,Train,30/06/2017,462,6C(31%)-4.25C,6.00,31,4.25
EL150800460474,Prim. Test,30/06/2017,457,6C(40%)-4C,6.00,40,4
EL150800460613,Train,30/06/2017,487,6C(4%)-4.75C,6.00,4,4.75
EL150800460678,Prim. Test,30/06/2017,429,6C(52%)-3.5C,6.00,52,3.5
EL150800460599,Prim. Test,30/06/2017,713,6C(60%)-3C,6.00,60,3
EL150800737329,Sec. test,12/04/2018,1009,5C(67%)-4C,5.00,67,4
EL150800737313,Sec. test,12/04/2018,1063,5.3C(54%)-4C,5.30,54,4
EL150800737280,Sec. test,12/04/2018,1115,5.6C(36%)-4.3C,5.60,36,4.3
EL150800739476,Sec. test,12/04/2018,1048,5.6C(19%)-4.6C,5.60,19,4.6
EL150800737213,Sec. test,12/04/2018,828,5.6C(36%)-4.3C,5.60,36,4.3
EL150800737229,Sec. test,12/04/2018,667,3.7C(31%)-5.9C,3.70,31,5.9
EL150800737307,Sec. test,12/04/2018,1836,4.36C(80%)-4.36C,4.36,80,4.36
EL150800737233,Sec. test,12/04/2018,828,5C(67%)-4C,5.00,67,4
EL150800737270,Sec. test,12/04/2018,1039,5.3C(54%)-4C,5.30,54,4
EL150800737277,Sec. test,12/04/2018,1078,4.36C(80%)-4.36C,4.36,80,4.36
EL150800737276,Sec. test,12/04/2018,817,5.6C(19%)-4.6C,5.60,19,4.6
EL150800737314,Sec. test,12/04/2018,932,5.6C(36%)-4.3C,5.60,36,4.3
EL150800737319,Sec. test,12/04/2018,816,5.6C(19%)-4.6C,5.60,19,4.6
EL150800737387,Sec. test,12/04/2018,858,5.6C(36%)-4.3C,5.60,36,4.3
EL150800737386,Sec. test,12/04/2018,876,5.9C(15%)-4.6C,5.90,15,4.6
EL150800737345,Sec. test,12/04/2018,1638,4.36C(80%)-4.36C,4.36,80,4.36
EL150800737378,Sec. test,12/04/2018,1315,5.3C(54%)-4C,5.30,54,4
EL150800737274,Sec. test,12/04/2018,1146,5.6C(19%)-4.6C,5.60,19,4.6
EL150800737275,Sec. test,12/04/2018,1155,5.6C(36%)-4.3C,5.60,36,4.3
EL150800737315,Sec. test,12/04/2018,813,5C(67%)-4C,5.00,67,4
EL150800737366,Sec. test,12/04/2018,772,3.7C(31%)-5.9C,3.70,31,5.9
EL150800737285,Sec. test,12/04/2018,1002,5.9C(60%)-3.1C,5.90,60,3.1
EL150800737368,Sec. test,12/04/2018,825,5C(67%)-4C,5.00,67,4
EL150800737259,Sec. test,12/04/2018,989,5.3C(54%)-4C,5.30,54,4
EL150800737287,Sec. test,12/04/2018,1028,5.6C(19%)-4.6C,5.60,19,4.6
EL150800737251,Sec. test,12/04/2018,850,5.6C(36%)-4.3C,5.60,36,4.3
EL150800737234,Sec. test,12/04/2018,541,3.7C(31%)-5.9C,3.70,31,5.9
EL150800737320,Sec. test,12/04/2018,858,5.9C(15%)-4.6C,5.90,15,4.6
EL150800737380,Sec. test,12/04/2018,935,5.3C(54%)-4C,5.30,54,4
EL150800737279,Sec. test,12/04/2018,731,5.9C(60%)-3.1C,5.90,60,3.1
EL150800737304,Sec. test,12/04/2018,1284,5C(67%)-4C,5.00,67,4
EL150800737350,Sec. test,12/04/2018,1158,5.3C(54%)-4C,5.30,54,4
EL150800739477,Sec. test,12/04/2018,1093,5.6C(19%)-4.6C,5.60,19,4.6
EL150800737365,Sec. test,12/04/2018,923,5.6C(36%)-4.3C,5.60,36,4.3
EL150800737334,Sec. test,12/04/2018,1935,5C(67%)-4C,5.00,67,4
EL150800737361,Sec. test,12/04/2018,1156,5.3C(54%)-4C,5.30,54,4
EL150800737390,Sec. test,12/04/2018,796,5.6C(19%)-4.6C,5.60,19,4.6
EL150800739495,Sec. test,12/04/2018,786,5.6C(36%)-4.3C,5.60,36,4.3
EL150800737369,Sec. test,12/04/2018,940,5.3C(54%)-4C,5.30,54,4
EL150800739484,Sec. test,12/04/2018,1801,4.36C(80%)-4.36C,4.36,80,4.36
